Repository: ShankarKandasamy/UMA-NDE

File: llm_cost_tests/comparison/claude-opus-4.5/GLCP-NDT-001/_overview.md
# Site-Specific NDE Requirements - GLCP-NDT-001

**Pages:** 7

**Model:** claude-opus-4-5-20251101

**Cost:** $0.139925 | **Time:** 61.64s | **Tokens:** 13590 in / 2879 out


## Summary

This is a site-specific Non-Destructive Examination (NDE) requirements document for Great Lakes Chemical Processing Hamilton Plant (Document GLCP-NDT-001, Rev 3, effective January 15, 2024). It establishes requirements for NDE contractors performing UT, MT, PT, VT, and RT on pressure-containing equipment and piping. Key content includes: personnel qualification requirements per ASNT SNT-TC-1A with minimum experience levels by activity type; equipment specifications for UT thickness gauges including calibration intervals; detailed UT measurement procedures with material velocity settings for various steels; acceptance criteria with alert thresholds (CRITICAL, Alert, Monitor, Acceptable); notification procedures for critical findings including contact info for Jennifer Walsh; documentation requirements for data recording and photography; safety requirements including permits, H2S monitoring, and PPE. References API 570, API 574, API 510, ASME B31.3, and ASME Section V. Useful for answering questions about NDE contractor requirements, calibration intervals, thickness measurement procedures, personnel qualifications, and safety protocols at this facility.


*Summary length: 1169 characters*


## Tables (7 found)


### Document Information

| Field | Value |
| --- | --- |
| Document Number | GLCP-NDT-001 |
| Title | Site-Specific NDE Requirements |
| Revision | 3 |
| Effective Date | January 15, 2024 |
| Review Date | January 15, 2027 |
| Owner | Inspection Department |
| Approved By | R. Hendricks, Unit Engineer |


### Reference Documents

| Code/Standard | Title |
| --- | --- |
| API 570 | Piping Inspection Code |
| API 574 | Inspection Practices for Piping System Components |
| API 510 | Pressure Vessel Inspection Code |
| ASME B31.3 | Process Piping |
| ASME Section V | Nondestructive Examination |
| ASNT SNT-TC-1A | Personnel Qualification and Certification in NDT |
| GLCP-SAFE-001 | Contractor Safety Requirements |
| GLCP-WORK-002 | Work Permit Procedures |


### Minimum Qualification Levels

| Activity | Minimum Level | Experience Required |
| --- | --- | --- |
| UT Thickness Measurement | Level II | 2 years refinery/petrochemical |
| UT Flaw Detection | Level II | 3 years, specific training required |
| MT/PT Surface Examination | Level II | 1 year |
| VT Piping Inspection | Level II | 2 years refinery/petrochemical |
| RT Interpretation | Level II | 2 years |
| Lead Inspector/Supervisor | Level II or III | 5 years refinery/petrochemical |


### Calibration Requirements

| Equipment Type | Calibration Interval | Verification Frequency |
| --- | --- | --- |
| UT Thickness Gauge | 12 months | Daily (before use) |
| UT Transducers | 12 months | Daily (with gauge) |
| Calibration Blocks | 24 months | N/A |
| Yoke/Prod (MT) | 12 months | Before each use |


### Material Velocity Settings

| Material | Velocity (in/µs) | Notes |
| --- | --- | --- |
| Carbon Steel (A106, A53) | 0.2330 | Default for CS piping |
| 316/304 Stainless Steel | 0.2260 | Austenitic SS |
| Duplex Stainless Steel | 0.2290 | Verify with material cert |
| Chrome-Moly Steel | 0.2330 | Same as CS |
| Aluminum | 0.2500 | Verify alloy |


### Alert Thresholds

| Condition | Threshold | Required Action |
| --- | --- | --- |
| CRITICAL | Reading < t-min | STOP - Immediate notification to GLCP |
| Alert | Reading < 110% of t-min | Notify GLCP within same shift |
| Monitor | Corrosion rate > 10 mpy | Document in report, recommend action |
| Acceptable | All other readings | Document in report |


### Revision History

| Rev | Date | Description | Author |
| --- | --- | --- | --- |
| 0 | Mar 2018 | Initial issue | J. Walsh |
| 1 | Jan 2020 | Updated calibration requirements | J. Walsh |
| 2 | Jun 2022 | Added H2S monitoring requirements | M. Sullivan |
| 3 | Jan 2024 | Updated alert thresholds, added photo requirements | J. Walsh |


## Sections (17 chunks)

1. [1. PURPOSE AND SCOPE](chunk-01-1-purpose-and-scope.md)
2. [1.1 Applicability](chunk-02-11-applicability.md)
3. [2. REFERENCE DOCUMENTS](chunk-03-2-reference-documents.md)
4. [3. PERSONNEL QUALIFICATIONS](chunk-04-3-personnel-qualifications.md)
5. [3.2 Minimum Qualification Levels](chunk-05-32-minimum-qualification-levels.md)
6. [3.3 Site-Specific Training](chunk-06-33-site-specific-training.md)
7. [4. EQUIPMENT REQUIREMENTS](chunk-07-4-equipment-requirements.md)
8. [4.2 Calibration Requirements](chunk-08-42-calibration-requirements.md)
9. [4.3 Daily Calibration Verification](chunk-09-43-daily-calibration-verification.md)
10. [5. ULTRASONIC THICKNESS MEASUREMENT PROCEDURES](chunk-10-5-ultrasonic-thickness-measurement-procedures.md)
11. [5.4 Material Velocity Settings](chunk-11-54-material-velocity-settings.md)
12. [6. ACCEPTANCE CRITERIA AND NOTIFICATIONS](chunk-12-6-acceptance-criteria-and-notifications.md)
13. [6.2 Alert Thresholds](chunk-13-62-alert-thresholds.md)
14. [6.3 Notification Procedures](chunk-14-63-notification-procedures.md)
15. [7. DOCUMENTATION REQUIREMENTS](chunk-15-7-documentation-requirements.md)
16. [8. SAFETY REQUIREMENTS](chunk-16-8-safety-requirements.md)
17. [REVISION HISTORY](chunk-17-revision-history.md)

File: llm_cost_tests/comparison/claude-opus-4.6/GLCP-NDT-001/_overview.md
# Site-Specific NDE Requirements - GLCP-NDT-001

**Pages:** 7

**Model:** claude-opus-4-6

**Cost:** $0.142135 | **Time:** 68.09s | **Tokens:** 13592 in / 2967 out


## Summary

This is a site-specific Non-Destructive Examination (NDE) requirements document (GLCP-NDT-001, Rev 3, effective Jan 15, 2024) for the Great Lakes Chemical Processing Hamilton Plant. It governs all NDE contractor activities including UT, MT, PT, VT, and RT on pressure-containing equipment and piping. Key contents: personnel qualification requirements per ASNT SNT-TC-1A/CP-189 with minimum certification levels and experience for each NDE activity; equipment specifications for UT thickness gauges (resolution, data logging, temperature range); calibration intervals and daily verification procedures (±0.002 inch tolerance); UT measurement procedures including surface prep, couplant, minimum 4 readings per CML at 90° spacing; material velocity settings for carbon steel, stainless steel, duplex, chrome-moly, and aluminum; acceptance criteria with four alert thresholds (CRITICAL, Alert, Monitor, Acceptable) based on t-min values; notification procedures for critical findings including contact info for Inspection Coordinator Jennifer Walsh; documentation requirements mandating electronic data logging and photographic evidence; safety requirements including H2S monitoring (10/15 ppm alarms), PPE, and work permits. References API 570, 574, 510, ASME B31.3, ASME Section V.


*Summary length: 1281 characters*


## Tables (7 found)


### Document Information

| Field | Value |
| --- | --- |
| Document Number | GLCP-NDT-001 |
| Title | Site-Specific NDE Requirements |
| Revision | 3 |
| Effective Date | January 15, 2024 |
| Review Date | January 15, 2027 |
| Owner | Inspection Department |
| Approved By | R. Hendricks, Unit Engineer |


### Reference Documents

| Code/Standard | Title |
| --- | --- |
| API 570 | Piping Inspection Code |
| API 574 | Inspection Practices for Piping System Components |
| API 510 | Pressure Vessel Inspection Code |
| ASME B31.3 | Process Piping |
| ASME Section V | Nondestructive Examination |
| ASNT SNT-TC-1A | Personnel Qualification and Certification in NDT |
| GLCP-SAFE-001 | Contractor Safety Requirements |
| GLCP-WORK-002 | Work Permit Procedures |


### Minimum Qualification Levels

| Activity | Minimum Level | Experience Required |
| --- | --- | --- |
| UT Thickness Measurement | Level II | 2 years refinery/petrochemical |
| UT Flaw Detection | Level II | 3 years, specific training required |
| MT/PT Surface Examination | Level II | 1 year |
| VT Piping Inspection | Level II | 2 years refinery/petrochemical |
| RT Interpretation | Level II | 2 years |
| Lead Inspector/Supervisor | Level II or III | 5 years refinery/petrochemical |


### Calibration Requirements

| Equipment Type | Calibration Interval | Verification Frequency |
| --- | --- | --- |
| UT Thickness Gauge | 12 months | Daily (before use) |
| UT Transducers | 12 months | Daily (with gauge) |
| Calibration Blocks | 24 months | N/A |
| Yoke/Prod (MT) | 12 months | Before each use |


### Material Velocity Settings

| Material | Velocity (in/µs) | Notes |
| --- | --- | --- |
| Carbon Steel (A106, A53) | 0.2330 | Default for CS piping |
| 316/304 Stainless Steel | 0.2260 | Austenitic SS |
| Duplex Stainless Steel | 0.2290 | Verify with material cert |
| Chrome-Moly Steel | 0.2330 | Same as CS |
| Aluminum | 0.2500 | Verify alloy |


### Alert Thresholds

| Condition | Threshold | Required Action |
| --- | --- | --- |
| CRITICAL | Reading < t-min | STOP - Immediate notification to GLCP |
| Alert | Reading < 110% of t-min | Notify GLCP within same shift |
| Monitor | Corrosion rate > 10 mpy | Document in report, recommend action |
| Acceptable | All other readings | Document in report |


### Revision History

| Rev | Date | Description | Author |
| --- | --- | --- | --- |
| 0 | Mar 2018 | Initial issue | J. Walsh |
| 1 | Jan 2020 | Updated calibration requirements | J. Walsh |
| 2 | Jun 2022 | Added H2S monitoring requirements | M. Sullivan |
| 3 | Jan 2024 | Updated alert thresholds, added photo requirements | J. Walsh |


## Sections (29 chunks)

1. [1. PURPOSE AND SCOPE](chunk-01-1-purpose-and-scope.md)
2. [1.1 Applicability](chunk-02-11-applicability.md)
3. [2. REFERENCE DOCUMENTS](chunk-03-2-reference-documents.md)
4. [3. PERSONNEL QUALIFICATIONS](chunk-04-3-personnel-qualifications.md)
5. [3.1 General Requirements](chunk-05-31-general-requirements.md)
6. [3.2 Minimum Qualification Levels](chunk-06-32-minimum-qualification-levels.md)
7. [3.3 Site-Specific Training](chunk-07-33-site-specific-training.md)
8. [4. EQUIPMENT REQUIREMENTS](chunk-08-4-equipment-requirements.md)
9. [4.1 Ultrasonic Thickness Gauges](chunk-09-41-ultrasonic-thickness-gauges.md)
10. [4.2 Calibration Requirements](chunk-10-42-calibration-requirements.md)
11. [4.3 Daily Calibration Verification](chunk-11-43-daily-calibration-verification.md)
12. [5. ULTRASONIC THICKNESS MEASUREMENT PROCEDURES](chunk-12-5-ultrasonic-thickness-measurement-procedures.md)
13. [5.1 Surface Preparation](chunk-13-51-surface-preparation.md)
14. [5.2 Couplant](chunk-14-52-couplant.md)
15. [5.3 Measurement Technique](chunk-15-53-measurement-technique.md)
16. [5.4 Material Velocity Settings](chunk-16-54-material-velocity-settings.md)
17. [6. ACCEPTANCE CRITERIA AND NOTIFICATIONS](chunk-17-6-acceptance-criteria-and-notifications.md)
18. [6.1 Minimum Thickness (t-min)](chunk-18-61-minimum-thickness-t-min.md)
19. [6.2 Alert Thresholds](chunk-19-62-alert-thresholds.md)
20. [6.3 Notification Procedures](chunk-20-63-notification-procedures.md)
21. [7. DOCUMENTATION REQUIREMENTS](chunk-21-7-documentation-requirements.md)
22. [7.1 Data Recording](chunk-22-71-data-recording.md)
23. [7.2 Photographic Documentation](chunk-23-72-photographic-documentation.md)
24. [7.3 Report Format](chunk-24-73-report-format.md)
25. [8. SAFETY REQUIREMENTS](chunk-25-8-safety-requirements.md)
26. [8.1 Permits](chunk-26-81-permits.md)
27. [8.2 H2S Monitoring](chunk-27-82-h2s-monitoring.md)
28. [8.3 PPE Requirements](chunk-28-83-ppe-requirements.md)
29. [REVISION HISTORY](chunk-29-revision-history.md)

File: llm_cost_tests/comparison/claude-opus-4.6/GLCP-NDT-001/chunk-03-2-reference-documents.md
# 2. REFERENCE DOCUMENTS

Reference documents include API 570, API 574, API 510, ASME B31.3, ASME Section V, ASNT SNT-TC-1A, GLCP-SAFE-001, and GLCP-WORK-002.

File: llm_cost_tests/comparison/claude-opus-4.6/GLCP-NDT-001/chunk-05-31-general-requirements.md
# 3.1 General Requirements

All NDE personnel shall be qualified and certified in accordance with a written practice meeting the requirements of ASNT SNT-TC-1A or ASNT CP-189. Certification records shall be provided to GLCP Inspection Department prior to mobilization.

File: llm_cost_tests/comparison/claude-opus-4.6/GLCP-NDT-001/chunk-06-32-minimum-qualification-levels.md
# 3.2 Minimum Qualification Levels

Minimum qualification levels are specified for each NDE activity, ranging from Level II with 1 year experience for MT/PT to Level II or III with 5 years refinery/petrochemical experience for Lead Inspector/Supervisor.

File: llm_cost_tests/comparison/claude-opus-4.6/GLCP-NDT-001/chunk-09-41-ultrasonic-thickness-gauges.md
# 4.1 Ultrasonic Thickness Gauges

All UT thickness gauges shall meet the following minimum requirements: Digital display with minimum resolution of 0.001 inch; Data logging capability with minimum 1000 reading storage; Capable of operating in temperature range 32°F to 120°F; Battery life sufficient for full shift operation (minimum 8 hours); Dual or multi-element transducer capability for high-temperature applications.

File: llm_cost_tests/comparison/claude-opus-4.6/GLCP-NDT-001/chunk-10-42-calibration-requirements.md
# 4.2 Calibration Requirements

All measurement equipment shall have current calibration traceable to NIST or equivalent national standards body. Calibration certificates shall be provided showing calibration date, due date, and standards used.

File: llm_cost_tests/comparison/claude-opus-4.6/GLCP-NDT-001/chunk-13-51-surface-preparation.md
# 5.1 Surface Preparation

The measurement surface shall be prepared to remove loose scale, rust, paint, or other materials that may interfere with coupling. Preparation methods may include wire brushing, grinding, or scraping. Surface shall be smooth enough to achieve consistent couplant contact. For painted surfaces, paint removal is required unless coating thickness is less than 10 mils and consistent.

File: llm_cost_tests/comparison/claude-opus-4.6/GLCP-NDT-001/chunk-14-52-couplant.md
# 5.2 Couplant

Water-based or glycerin-based couplant shall be used. For elevated temperature surfaces (above 150°F), high-temperature couplant rated for the service temperature shall be used. Couplant shall be removed after measurement to prevent interference with coatings or corrosion protection systems.

File: llm_cost_tests/comparison/claude-opus-4.6/GLCP-NDT-001/chunk-15-53-measurement-technique.md
# 5.3 Measurement Technique

A minimum of four (4) readings shall be taken at each CML location, spaced approximately 90° apart around the circumference. The minimum reading shall be recorded as the official measurement. For suspected localized corrosion, additional readings in a grid pattern may be required.

File: llm_cost_tests/comparison/claude-opus-4.6/GLCP-NDT-001/chunk-18-61-minimum-thickness-t-min.md
# 6.1 Minimum Thickness (t-min)

Minimum required thickness shall be calculated in accordance with ASME B31.3 or the original design code. t-min values for each piping circuit are provided in the inspection data packages. Readings below t-min require immediate notification per Section 6.3.

File: llm_cost_tests/comparison/claude-opus-4.6/GLCP-NDT-001/chunk-19-62-alert-thresholds.md
# 6.2 Alert Thresholds

Four condition levels are defined: CRITICAL (Reading < t-min) requires immediate stop and notification; Alert (Reading < 110% of t-min) requires notification within same shift; Monitor (Corrosion rate > 10 mpy) requires documentation and recommended action; Acceptable (all other readings) requires documentation in report.

File: llm_cost_tests/comparison/claude-opus-4.6/GLCP-NDT-001/chunk-20-63-notification-procedures.md
# 6.3 Notification Procedures

For CRITICAL findings (readings below t-min), the contractor shall: 1. Immediately cease work at the affected location. 2. Verify the reading with repeat measurement. 3. Contact GLCP Inspection Coordinator by radio or phone. 4. Do not leave the area until GLCP representative arrives. 5. Document the finding with photographs and detailed notes. 6. Confirm reading with GLCP representative present. GLCP Inspection Coordinator: Jennifer Walsh, (905) 555-0147, Radio Channel 3.

File: llm_cost_tests/comparison/claude-opus-4.6/GLCP-NDT-001/chunk-22-71-data-recording.md
# 7.1 Data Recording

All thickness readings shall be recorded electronically using data logging equipment. Manual recording is not acceptable except as backup. Data shall include: CML identification, reading value, date, time, operator ID, and equipment serial number.

File: llm_cost_tests/comparison/claude-opus-4.6/GLCP-NDT-001/chunk-23-72-photographic-documentation.md
# 7.2 Photographic Documentation

Photographs are required for: Each CML location showing tag/identification; Gauge display for all CRITICAL and Alert readings; Surface condition for any unusual findings; Inaccessible locations with explanation; Daily calibration verification setup.

File: llm_cost_tests/comparison/claude-opus-4.6/GLCP-NDT-001/chunk-24-73-report-format.md
# 7.3 Report Format

Inspection reports shall include as a minimum: executive summary, scope of work, equipment and personnel used, inspection results tabulated by line and CML, trending comparison with historical data, list of all findings by category, recommendations, and appendices with raw data and photographs.

File: llm_cost_tests/comparison/claude-opus-4.6/GLCP-NDT-001/chunk-26-81-permits.md
# 8.1 Permits

All inspection work requires a valid General Work Permit. Additional permits (Elevated Work, Hot Work, Confined Space) may be required depending on location and activities. Permits shall be obtained from the Control Room before starting work each day.

File: llm_cost_tests/comparison/claude-opus-4.6/GLCP-NDT-001/chunk-27-82-h2s-monitoring.md
# 8.2 H2S Monitoring

All personnel working in the Amine Treating Unit shall carry a personal H2S monitor. Monitors are provided by GLCP and issued daily at the Control Room. Alarm setpoints: Low alarm at 10 ppm, High alarm at 15 ppm. Upon high alarm, evacuate upwind immediately and report to muster point.

File: llm_cost_tests/comparison/claude-opus-4.6/GLCP-NDT-001/chunk-28-83-ppe-requirements.md
# 8.3 PPE Requirements

Hard hat (GLCP-issued sticker required); Safety glasses (side shields required); Steel-toed boots (minimum 6-inch height); FR clothing (minimum ATPV 8 cal/cm²); Work gloves (leather or equivalent); H2S monitor (GLCP-provided); Hearing protection (required in designated areas).
